Repository: OllinDesigns/IREC-renderizations

# IREC-renderizations

Database on high-entropy perovskites La0.8Sr0.2(Co,Fe,Mn)O3±𝞭

<!-- ![Alt text] -->

File: data/experimental/4_Exp_SurfaceExchangeCoefficient.csv
Mn,Co,Fe,log(k*)400ºC (cm/s)
0.1341,0.54052,0.32538,-9.001795606
0.34283,0.45955,0.19762,-9.362016216
0.20703,0.55778,0.23519,-9.332906773
0.51031,0.33799,0.1517,-9.933256756
0.54359,0.32059,0.13582,-10.70013983
0.43105,0.42042,0.14852,-10.14829963
0.29928,0.52873,0.17199,-9.438159513
0.16821,0.64238,0.18941,-9.148726359
0.11683,0.64778,0.23539,-9.094115651
0.10111,0.72017,0.17872,-8.947156062
0.14496,0.68936,0.16568,-9.147227322
0.22002,0.6338,0.14618,-9.207120354
0.32348,0.53852,0.138,-9.597671544
0.37403,0.46904,0.15693,-10.27505681
0.43868,0.41364,0.14767,-10.42759546
0.27088,0.58775,0.14137,-9.822772377
0.20872,0.66375,0.12753,-9.217151293
0.16125,0.69644,0.14231,-9.082954761
0.11883,0.74038,0.14079,-9.016596555
0.11475,0.74656,0.13869,-8.914409766
0.09655,0.79803,0.10542,-9.03258074
0.14077,0.7324,0.12683,-9.09813972
0.15344,0.71914,0.12742,-9.229925261
0.21774,0.65238,0.12988,-9.684075814
0.60214,0.25847,0.13939,-11.13761635
0.58908,0.2662,0.14472,-11.104814
0.58908,0.2662,0.14472,-11.07591309
0.53949,0.29981,0.1607,-10.72893943
0.53949,0.29981,0.1607,-10.61742288
0.49042,0.3313,0.17828,-10.65573548
0.47431,0.35211,0.17358,-10.24742687
0.39886,0.3985,0.20264,-10.03910132
0.39886,0.3985,0.20264,-9.779763736
0.31477,0.44998,0.23525,-9.574650035
0.29259,0.46282,0.24459,-9.455642936
0.26123,0.49102,0.24775,-9.515328677
0.23133,0.506,0.26267,-9.327410836
0.23133,0.506,0.26267,-9.295456564
0.19963,0.51754,0.28283,-9.281203622
0.1663,0.53506,0.29864,-9.261491357
0.16719,0.51907,0.31374,-9.295717327
0.13998,0.49063,0.36939,-9.252536919
0.15039,0.45609,0.39352,-9.20744443
0.15039,0.45609,0.39352,-9.171132671
0.09558,0.42435,0.48007,-9.15390423
0.09558,0.42435,0.48007,-9.16718974
0.09927,0.40117,0.49956,-9.035300168
0.09927,0.40117,0.49956,-9.01181932
0.13061,0.44777,0.42162,-8.962880406
0.15047,0.47297,0.37656,-8.977938852
0.15047,0.47297,0.37656,-9.012508918
0.18875,0.47852,0.33273,-9.158469724
0.18875,0.47852,0.33273,-9.277230382
0.23431,0.48277,0.28292,-9.304675959
0.23431,0.48277,0.28292,-9.372421146
0.29016,0.43999,0.26985,-9.51844702
0.33736,0.42047,0.24217,-9.625260816
0.37214,0.39177,0.23609,-9.778241593
0.37214,0.39177,0.23609,-9.8127896
0.44576,0.34177,0.21247,-9.954199951
0.44576,0.34177,0.21247,-10.10159737
0.4772,0.32197,0.20083,-10.35338261
0.54485,0.28254,0.17261,-10.62883235
0.57287,0.26829,0.15884,-10.86319068
0.6146,0.24958,0.13582,-11.00847445
0.6146,0.24958,0.13582,-11.03002992
0.62659,0.2382,0.13521,-11.10852276
0.6146,0.24958,0.13582,-11.01559917
0.57287,0.26829,0.15884,-10.91986436
0.54485,0.28254,0.17261,-10.38043192
0.50471,0.30946,0.18583,-10.14828069
0.4772,0.32197,0.20083,-9.922178049
0.44576,0.34177,0.21247,-9.713247215
0.40313,0.36857,0.2283,-9.686449129
0.37214,0.39177,0.23609,-9.673408145
0.33736,0.42047,0.24217,-9.500911171
0.29016,0.43999,0.26985,-9.424044733
0.27578,0.4525,0.27172,-9.345615509
0.23431,0.48277,0.28292,-9.286679176
0.20879,0.48353,0.30768,-9.239975048
0.18875,0.47852,0.33273,-9.19802995
0.17618,0.48408,0.33974,-9.158671194
0.15047,0.47297,0.37656,-9.009464469
0.13061,0.44777,0.42162,-8.976780474
0.11253,0.42127,0.46621,-8.953692173
0.09927,0.40117,0.49956,-8.998802998
0.10251,0.37179,0.5257,-9.018652171
0.07271,0.32084,0.60645,-9.012221601
0.10448,0.32287,0.57265,-8.992862711
0.12456,0.34385,0.53159,-8.992884072
0.13413,0.37713,0.48873,-8.958311306
0.13359,0.40142,0.46499,-8.98509322
0.15078,0.42316,0.42606,-9.022430482
0.1759,0.43577,0.38833,-9.167995289
0.18658,0.44519,0.36823,-9.231147394
0.21859,0.4405,0.34091,-9.265907775
0.2488,0.43692,0.31428,-9.3240989
0.28017,0.42491,0.29492,-9.414237062
0.32776,0.39839,0.27385,-9.526661956
0.34902,0.39178,0.25919,-9.622067534
0.38286,0.36807,0.24907,-9.700985457
0.41138,0.3536,0.23502,-9.905532365
0.47006,0.32014,0.2098,-10.0592256
0.49718,0.30932,0.1935,-10.25527059
0.53818,0.2772,0.18462,-10.49242071
0.56817,0.25593,0.1759,-10.69689254
0.59854,0.24918,0.15228,-10.74327504
0.62156,0.23424,0.1442,-11.06897868
0.65884,0.20878,0.13238,-11.04320268
0.67145,0.19761,0.13094,-11.18281356
0.68021,0.17637,0.14342,-11.21547186
0.63061,0.21298,0.15641,-11.19108311
0.63061,0.21298,0.15641,-11.05995193
0.60503,0.22652,0.16845,-10.8089544
0.53408,0.25771,0.20821,-10.64079651
0.49827,0.27228,0.22945,-10.2852236
0.47023,0.28358,0.24619,-10.13573996
0.47023,0.28358,0.24619,-9.947036871
0.42133,0.31243,0.26625,-9.779423859
0.33711,0.34823,0.31466,-9.659460708
0.33711,0.34823,0.31466,-9.543659782
0.25824,0.37648,0.36528,-9.39036291
0.25824,0.37648,0.36528,-9.369316912
0.25304,0.37559,0.37138,-9.270185066
0.22338,0.38128,0.39534,-9.228296429
0.15422,0.36236,0.48342,-9.165974347
0.1611,0.34102,0.49788,-9.014132718
0.1611,0.34102,0.49788,-8.987487563
0.13191,0.33032,0.53777,-8.957219791
0.08895,0.29102,0.62003,-8.992849895
0.08895,0.29102,0.62003,-8.992909707
0.09396,0.23952,0.66652,-9.020044381
0.09396,0.23952,0.66652,-8.988488763
0.09593,0.26412,0.63995,-8.964106195
0.08895,0.29102,0.62003,-8.963159597
0.1241,0.29225,0.58365,-8.969570305
0.13191,0.33032,0.53777,-8.995132876
0.1611,0.34102,0.49788,-9.036681181
0.15422,0.36236,0.48342,-9.082696718
0.19622,0.37029,0.43349,-9.274406858
0.22338,0.38128,0.39534,-9.319486816
0.25304,0.37559,0.37138,-9.376927566
0.25824,0.37648,0.36528,-9.394945042
0.31408,0.35989,0.32603,-9.54506829
0.33711,0.34823,0.31466,-9.729099998
0.3807,0.33766,0.28164,-9.882294627
0.42133,0.31243,0.26625,-9.918238761
0.47023,0.28358,0.24619,-10.25108901
0.49827,0.27228,0.22945,-10.40256481
0.53408,0.25771,0.20821,-10.57279475
0.54821,0.24636,0.20543,-10.72451819
0.60503,0.22652,0.16845,-10.8264641
0.63061,0.21298,0.15641,-10.91126518
0.68021,0.17637,0.14342,-11.13182478
0.68693,0.18171,0.13136,-11.09301723
0.66911,0.18209,0.1488,-11.15580437
0.64176,0.19215,0.16609,-11.13241585
0.62221,0.21119,0.1666,-11.08155235
0.58516,0.22233,0.19251,-10.90308651
0.54723,0.24799,0.20478,-10.73277193
0.49497,0.27258,0.23244,-10.47401632
0.46968,0.28089,0.24943,-10.42182857
0.42386,0.29682,0.27932,-10.66258667
0.387,0.31006,0.30294,-10.12051704
0.34107,0.32745,0.33148,-9.883760965
0.29391,0.34643,0.35966,-9.720241827
0.27454,0.35276,0.37271,-9.526808012
0.24355,0.35962,0.39682,-9.36500511
0.2099,0.36858,0.42152,-9.357818506
0.18107,0.35118,0.46775,-9.302635506
0.15956,0.33955,0.50089,-9.168599312
0.15386,0.31808,0.52806,-9.004734332
0.13448,0.29616,0.56936,-8.975830522
0.11109,0.2696,0.61931,-8.966479745
0.10901,0.24426,0.64673,-8.965379564
0.08053,0.2434,0.67607,-8.988175904
0.08419,0.18742,0.72839,-8.864546121
0.08059,0.20056,0.71885,-8.885829538
0.09663,0.21485,0.68852,-8.890553077
0.13745,0.23404,0.62851,-8.948110767
0.1395,0.25463,0.60587,-9.012178275
0.16695,0.26879,0.56426,-9.100161448
0.18616,0.27345,0.54039,-9.30877082
0.19582,0.30284,0.50134,-9.447453452
0.23272,0.29609,0.47119,-9.555525809
0.27029,0.29851,0.4312,-9.777176919
0.30984,0.2862,0.40395,-9.962557565
0.33513,0.29133,0.37354,-10.26758613
0.35989,0.29676,0.34335,-10.36798938
0.41143,0.27359,0.31498,-10.49571812
0.46014,0.25388,0.28598,-10.66503384
0.48959,0.23983,0.27057,-10.87991657
0.52112,0.23102,0.24786,-10.72808408
0.57102,0.21306,0.21592,-10.79160165
0.5941,0.20034,0.20556,-10.84600841
0.63781,0.18812,0.17407,-10.97007268
0.66316,0.17332,0.16352,-10.96022115
0.66758,0.17681,0.15561,-10.90144972
0.62975,0.18453,0.18572,-10.87172677
0.62082,0.1874,0.19178,-10.76565485
0.57995,0.19802,0.22203,-10.71102011
0.51017,0.22777,0.26206,-10.68704026
0.48986,0.23536,0.27478,-10.61026173
0.45734,0.24365,0.29902,-10.69069781
0.40272,0.25583,0.34145,-10.55008984
0.35558,0.26679,0.37763,-10.49475096
0.32877,0.27853,0.3927,-10.29264277
0.29568,0.28109,0.42323,-10.14995141
0.27066,0.28166,0.44769,-9.94754462
0.2328,0.27724,0.48996,-9.6801676
0.18192,0.28244,0.53564,-9.456223651
0.17099,0.27012,0.55889,-9.292503916
0.1484,0.24206,0.60954,-9.150283377
0.12415,0.23197,0.64388,-9.059413794
0.11212,0.21242,0.67546,-9.0018209
0.09417,0.201,0.70483,-8.960371761
0.07521,0.18777,0.73702,-8.886501192
0.06976,0.17332,0.75692,-8.861678351
0.05119,0.15853,0.79028,-8.883508482
0.08759,0.17875,0.73366,-8.881450909
0.08759,0.17875,0.73366,-8.966041748
0.12612,0.21606,0.65782,-9.005447063
0.14398,0.22493,0.63109,-9.079636104
0.17927,0.24663,0.5741,-9.271474969
0.17927,0.24663,0.5741,-9.37389892
0.20117,0.25611,0.54272,-9.572822356
0.24991,0.26277,0.48732,-9.836263327
0.29766,0.25947,0.44287,-10.02936958
0.32263,0.26073,0.41664,-10.26220803
0.32263,0.26073,0.41664,-10.44360341
0.35562,0.25222,0.39216,-10.53845045
0.40092,0.24717,0.35191,-10.64384024
0.4795,0.23197,0.28853,-10.85644813
0.53727,0.20589,0.25684,-10.76013018
0.58029,0.19582,0.22389,-10.7597179
0.58029,0.19582,0.22389,-10.85556591
0.59325,0.18638,0.22037,-10.93574798
0.61338,0.19446,0.19216,-10.9360215
0.63057,0.17797,0.19146,-10.58610203
0.59325,0.18638,0.22037,-10.89668214
0.58029,0.19582,0.22389,-10.86684446
0.53727,0.20589,0.25684,-10.79418686
0.4795,0.23197,0.28853,-10.63590887
0.45044,0.23192,0.31764,-10.82803088
0.40092,0.24717,0.35191,-10.79433559
0.35562,0.25222,0.39216,-10.62912993
0.32263,0.26073,0.41664,-10.69243123
0.29766,0.25947,0.44287,-10.58153961
0.24991,0.26277,0.48732,-10.44938646
0.23528,0.26495,0.49977,-10.24912689
0.20117,0.25611,0.54272,-10.01485611
0.17927,0.24663,0.5741,-9.794157119
0.14398,0.22493,0.63109,-9.541969833
0.12612,0.21606,0.65782,-9.378815406
0.11162,0.19729,0.69109,-9.248693176
0.08759,0.17875,0.73366,-9.110208801
0.09064,0.15996,0.7494,-8.975407619
0.08883,0.16109,0.75008,-9.065368251
0.10378,0.18449,0.71173,-9.141974994
0.11762,0.18595,0.69643,-9.278989487
0.14754,0.20866,0.6438,-9.48406393
0.16548,0.21648,0.61804,-9.634038668
0.18456,0.23517,0.58027,-9.905724575
0.22873,0.24557,0.5257,-10.15839717
0.24367,0.24983,0.5065,-10.3998573
0.28736,0.25092,0.46173,-10.58004921
0.3215,0.24631,0.4322,-10.69843181
0.34195,0.24492,0.41314,-10.75385855
0.39136,0.23523,0.3734,-10.8052027
0.433,0.22627,0.34073,-10.85162874
0.48789,0.22141,0.2907,-10.8795182
0.52414,0.20671,0.26915,-10.76996002
0.55873,0.19928,0.24199,-10.75961552
0.59973,0.18507,0.2152,-10.86225988
0.58533,0.18476,0.22991,-10.93397987
0.57411,0.1841,0.24179,-11.00853424
0.51196,0.2047,0.28334,-10.92368731
0.48135,0.20791,0.31074,-10.94094425
0.42413,0.21898,0.35689,-10.87671364
0.38818,0.23216,0.37966,-10.92222525
0.36872,0.22582,0.40546,-10.86969197
0.31839,0.23826,0.44336,-10.79331442
0.27632,0.22423,0.49945,-10.71932604
0.24542,0.2263,0.52828,-10.5682343
0.21142,0.22046,0.56812,-10.32997785
0.17289,0.21158,0.61553,-10.09322873
0.16524,0.20331,0.63145,-9.874958131
0.14113,0.19822,0.66065,-9.656240961
0.13566,0.1804,0.68394,-9.623731538
0.09544,0.17398,0.73058,-9.461441346
0.09335,0.15644,0.75021,-9.315273996
0.09364,0.14659,0.75977,-10.61901134
0.11066,0.15573,0.73361,-10.77172286
0.10079,0.17321,0.726,-10.81382089
0.14812,0.17885,0.67303,-10.81005514
0.1661,0.19293,0.64097,-10.75068666
0.19453,0.20068,0.60479,-10.73279541
0.20986,0.21813,0.57201,-10.79560053
0.22645,0.21709,0.55646,-10.73535687
0.31962,0.21633,0.46405,-10.61241265
0.36454,0.2172,0.41826,-10.50589552
0.39286,0.22008,0.38706,-10.36150775
0.41666,0.21488,0.36846,-10.11956315
0.46732,0.20995,0.32273,-9.918771545
0.5025,0.20459,0.29291,-9.676358138
0.55288,0.19409,0.25303,-9.453504223
0.56454,0.19297,0.24249,-9.28897605
0.45751,0.20959,0.33289,-9.493961984
0.45751,0.20959,0.33289,-10.02231297
0.42318,0.20611,0.37071,-10.2869137
0.34582,0.21516,0.43902,-10.42806302
0.34582,0.21516,0.43902,-10.56371647
0.30563,0.21352,0.48086,-10.57647234
0.23292,0.21486,0.55222,-10.69707627
0.20857,0.19505,0.59638,-10.76172551
0.20857,0.19505,0.59638,-10.72665837
0.14171,0.18582,0.67247,-10.72584908
0.14171,0.18582,0.67247,-10.76652922
0.09836,0.16955,0.73209,-10.78788434
0.15593,0.17029,0.67378,-10.58994691
0.15593,0.17029,0.67378,-10.59680567
0.17954,0.18828,0.63218,-10.49171814
0.22913,0.18982,0.58105,-10.77586075
0.24431,0.20624,0.54945,-10.81291097
0.24431,0.20624,0.54945,-10.765255
0.29072,0.21094,0.49834,-10.84876809
0.3348,0.20493,0.46027,-10.7568106
0.40171,0.20804,0.39025,-10.64000714
0.45077,0.20377,0.34545,-10.2147136
0.58548,0.27847,0.13605,-10.67807861
0.58548,0.27847,0.13605,-10.67847199
0.53593,0.30961,0.15446,-10.57258044
0.51031,0.33799,0.1517,-10.39417799
0.51031,0.33799,0.1517,-10.18112645
0.47242,0.36173,0.16585,-10.00194827
0.43743,0.38675,0.17582,-9.794903952
0.41176,0.40032,0.18792,-9.681767574
0.34283,0.45955,0.19762,-9.56073364
0.34283,0.45955,0.19762,-9.426789455
0.28569,0.50569,0.20862,-9.273987153
0.2516,0.52267,0.22573,-9.235669911
0.2516,0.52267,0.22573,-9.213788943
0.20703,0.55778,0.23519,-9.135709682
0.20703,0.55778,0.23519,-9.08928117
0.15334,0.56836,0.2783,-9.061591865
0.15076,0.55703,0.29221,-9.101726895
0.1341,0.54052,0.32538,-9.063736149
0.1341,0.54052,0.32538,-9.02610311
0.10792,0.50192,0.39016,-8.96241814
0.10017,0.46162,0.43821,-8.937816772
0.08705,0.44207,0.47088,-8.924212236
0.08867,0.55336,0.35797,-8.944186063
0.08867,0.55336,0.35797,-8.969651294
0.11299,0.56723,0.31978,-9.027134188
0.12272,0.59353,0.28375,-9.040994403
0.151,0.60075,0.24825,-9.117319531
0.16254,0.6031,0.23436,-9.057839102
0.16254,0.6031,0.23436,-9.064347658
0.18369,0.59548,0.22083,-9.091297352
0.23201,0.56271,0.20528,-9.133985732
0.23201,0.56271,0.20528,-9.171173248
0.29475,0.50612,0.19913,-9.217403412
0.29475,0.50612,0.19913,-9.332963796
0.30763,0.49666,0.19572,-9.453114478
0.39018,0.43067,0.17915,-9.54541427
0.41615,0.42322,0.16064,-9.628573762
0.41615,0.42322,0.16064,-9.811504621
0.44323,0.40005,0.15672,-9.984346901
0.51157,0.34276,0.14567,-10.13415782
0.51157,0.34276,0.14567,-10.30454722
0.54359,0.32059,0.13582,-10.41196147
0.46795,0.38183,0.15022,-10.42123476
0.45431,0.40033,0.14535,-10.20530845
0.43105,0.42042,0.14852,-10.12541325
0.43105,0.42042,0.14852,-9.950727694
0.41007,0.4293,0.16063,-9.797318282
0.38282,0.4637,0.15348,-9.709635895
0.34684,0.48755,0.16561,-9.577825614
0.31491,0.51848,0.16661,-9.459061438
0.31491,0.51848,0.16661,-9.375279705
0.29928,0.52873,0.17199,-9.265066623
0.27474,0.5424,0.18286,-9.205116876
0.27474,0.5424,0.18286,-9.157962708
0.2091,0.61565,0.17525,-9.120335951
0.2091,0.61565,0.17525,-9.10780964
0.16821,0.64238,0.18941,-9.091154827
0.16821,0.64238,0.18941,-9.080944408
0.15313,0.63805,0.20882,-9.094849297
0.15313,0.63805,0.20882,-9.098012347
0.11683,0.64778,0.23539,-9.092031079
0.11683,0.64778,0.23539,-9.075539279
0.11994,0.6094,0.27066,-9.055718729
0.11994,0.6094,0.27066,-9.079325803
0.08189,0.57488,0.34323,-9.0139219
0.43868,0.41364,0.14767,-10.02683657
0.4112,0.44501,0.14379,-9.832939773
0.37403,0.46904,0.15693,-9.588220409
0.37403,0.46904,0.15693,-9.482793542
0.3563,0.49071,0.15299,-9.399900926
0.32728,0.51816,0.15456,-9.370809642
0.32728,0.51816,0.15456,-9.287355348
0.27053,0.56953,0.15994,-9.227416475
0.25084,0.58854,0.16062,-9.12297669
0.21765,0.63119,0.15116,-9.068262521
0.21765,0.63119,0.15116,-9.062316646
0.19191,0.65161,0.15648,-9.041315735
0.14496,0.68936,0.16568,-9.059073818
0.14496,0.68936,0.16568,-9.060865293
0.12207,0.6953,0.18263,-9.072272492
0.12207,0.6953,0.18263,-9.093005934
0.1104,0.68887,0.20073,-9.101814183
0.09399,0.66572,0.24029,-9.083372895
0.09399,0.66572,0.24029,-9.136536761
0.09237,0.61007,0.29756,-9.060538158
0.10672,0.67073,0.22255,-9.080273044
0.08355,0.71023,0.20622,-9.042210319
0.0949,0.7335,0.1716,-9.083886777
0.10111,0.72017,0.17872,-9.152382927
0.1183,0.72076,0.16094,-9.139554182
0.11834,0.7262,0.15546,-9.035562162
0.14341,0.70265,0.15394,-9.041805591
0.16105,0.69709,0.14186,-9.05558149
0.16665,0.68138,0.15197,-9.014561849
0.18873,0.66158,0.14969,-9.042727541
0.22002,0.6338,0.14618,-9.0708085
0.23086,0.62067,0.14847,-9.159889512
0.25007,0.59545,0.15448,-9.199293917
0.28406,0.56595,0.14999,-9.249587268
0.30383,0.55314,0.14303,-9.300140603
0.32348,0.53852,0.138,-9.35130732
0.34043,0.5131,0.14647,-9.476712776
0.36456,0.49023,0.14521,-9.617025322
0.4112,0.44501,0.14379,-9.782584495
0.29429,0.55526,0.15045,-9.687236784
0.27088,0.58775,0.14137,-9.526699926
0.27088,0.58775,0.14137,-9.396863209
0.23216,0.62528,0.14256,-9.216519492
0.23216,0.62528,0.14256,-9.132503639
0.23216,0.62528,0.14256,-9.134660279
0.22193,0.64043,0.13764,-9.117240449
0.20872,0.66375,0.12753,-9.002853986
0.19012,0.67126,0.13862,-8.992265021
0.15251,0.71779,0.1297,-8.972866574
0.15251,0.71779,0.1297,-8.96286047
0.11883,0.74038,0.14079,-8.961268597
0.11475,0.74656,0.13869,-8.975580015
0.11475,0.74656,0.13869,-8.950359521
0.09295,0.76283,0.14422,-9.009983211
0.08853,0.7586,0.15287,-9.028543697
0.08442,0.73549,0.18009,-9.017008255
0.08992,0.78337,0.12671,-8.910179637
0.08603,0.78603,0.12794,-8.960720751
0.10007,0.77454,0.12539,-8.92496062
0.10924,0.76637,0.12439,-8.909364617
0.10225,0.76964,0.12811,-8.904617914
0.13769,0.7496,0.11271,-8.935399765
0.15059,0.71979,0.12962,-8.950661787
0.15964,0.71789,0.12247,-8.963442961
0.17744,0.68275,0.13981,-9.046413288
0.18649,0.67676,0.13675,-9.068355535
0.19605,0.67007,0.13388,-9.094729907
0.21774,0.65238,0.12988,-9.253903164
0.25402,0.6013,0.14468,-9.316806119
0.21774,0.65238,0.12988,-9.346412225
0.21774,0.65238,0.12988,-9.205700909
0.18768,0.67741,0.13491,-9.051396828
0.15344,0.71914,0.12742,-9.036778068
0.14077,0.7324,0.12683,-9.035506546
0.13174,0.74778,0.12048,-8.899033571
0.12228,0.76446,0.11326,-8.880826621
0.11333,0.7713,0.11537,-8.872642477
0.11232,0.77674,0.11094,-8.875068864
0.09655,0.79803,0.10542,-8.865472282
0.09045,0.80109,0.10846,-8.879120196
0.08603,0.78603,0.12794,-8.87501675
0.09655,0.79803,0.10542,-8.844703446
0.09655,0.79803,0.10542,-8.864892803
0.11232,0.77674,0.11094,-8.869737011
0.13174,0.74778,0.12048,-8.874424403
0.14077,0.7324,0.12683,-8.860168122
0.14077,0.7324,0.12683,-8.934939658
0.14077,0.7324,0.12683,-8.944442024

File: data/experimental/5_Exp_OxygenDiffusionCoefficient.csv
Mn,Co,Fe,Oxygen Diffusion Coefficient - log(D*)_400C (cm^2/s)
0.1341,0.54052,0.32538,-13.16115154
0.34283,0.45955,0.19762,-13.70380006
0.20703,0.55778,0.23519,-13.65994871
0.51031,0.33799,0.1517,-14.56433557
0.54359,0.32059,0.13582,-15.56544227
0.43105,0.42042,0.14852,-14.88828393
0.29928,0.52873,0.17199,-13.81850513
0.16821,0.64238,0.18941,-13.38249328
0.11683,0.64778,0.23539,-13.30022556
0.10111,0.72017,0.17872,-13.07884228
0.14496,0.68936,0.16568,-13.38023487
0.22002,0.6338,0.14618,-13.47045929
0.32348,0.53852,0.138,-14.05879775
0.37403,0.46904,0.15693,-14.76582705
0.43868,0.41364,0.14767,-15.04813329
0.27088,0.58775,0.14137,-14.3978955
0.20872,0.66375,0.12753,-13.48557047
0.16125,0.69644,0.14231,-13.28341242
0.11883,0.74038,0.14079,-13.18344784
0.11475,0.74656,0.13869,-13.02951272
0.09655,0.79803,0.10542,-13.20752706
0.14077,0.7324,0.12683,-13.30628712
0.15344,0.71914,0.12742,-13.5048124
0.21774,0.65238,0.12988,-14.18895881
0.60214,0.25847,0.13939,-16.18682681
0.58908,0.2662,0.14472,-16.09867248
0.58908,0.2662,0.14472,-16.09622545
0.53949,0.29981,0.1607,-15.69823883
0.53949,0.29981,0.1607,-15.420053
0.49042,0.3313,0.17828,-15.30998388
0.47431,0.35211,0.17358,-14.63466929
0.39886,0.3985,0.20264,-14.72378184
0.39886,0.3985,0.20264,-14.33310685
0.31477,0.44998,0.23525,-14.02411805
0.29259,0.46282,0.24459,-13.84484318
0.26123,0.49102,0.24775,-13.93475276
0.23133,0.506,0.26267,-13.65166787
0.23133,0.506,0.26267,-13.60353214
0.19963,0.51754,0.28283,-13.58206188
0.1663,0.53506,0.29864,-13.55236451
0.16719,0.51907,0.31374,-13.60392451
0.13998,0.49063,0.36939,-13.5388768
0.15039,0.45609,0.39352,-13.47094712
0.15039,0.45609,0.39352,-13.41624596
0.09558,0.42435,0.48007,-13.3902925
0.09558,0.42435,0.48007,-13.41030614
0.09927,0.40117,0.49956,-13.21162373
0.09927,0.40117,0.49956,-13.17625198
0.13061,0.44777,0.42162,-13.10253126
0.15047,0.47297,0.37656,-13.12521446
0.15047,0.47297,0.37656,-13.17729004
0.18875,0.47852,0.33273,-13.39716982
0.18875,0.47852,0.33273,-13.57607617
0.23431,0.48277,0.28292,-13.61742108
0.23431,0.48277,0.28292,-13.71947398
0.29016,0.43999,0.26985,-13.93945324
0.33736,0.42047,0.24217,-14.10036113
0.37214,0.39177,0.23609,-14.23720894
0.37214,0.39177,0.23609,-14.39367454
0.44576,0.34177,0.21247,-14.70867556
0.44576,0.34177,0.21247,-14.97601952
0.4772,0.32197,0.20083,-15.56781828
0.54485,0.28254,0.17261,-15.8774794
0.57287,0.26829,0.15884,-16.11525673
0.6146,0.24958,0.13582,-16.29487128
0.6146,0.24958,0.13582,-16.16191821
0.62659,0.2382,0.13521,-16.44462257
0.6146,0.24958,0.13582,-16.28352754
0.57287,0.26829,0.15884,-16.15149806
0.54485,0.28254,0.17261,-15.38493205
0.50471,0.30946,0.18583,-15.06655422
0.4772,0.32197,0.20083,-14.77711972
0.44576,0.34177,0.21247,-14.23290501
0.40313,0.36857,0.2283,-14.19253601
0.37214,0.39177,0.23609,-14.17288996
0.33736,0.42047,0.24217,-13.91303543
0.29016,0.43999,0.26985,-13.79724204
0.27578,0.4525,0.27172,-13.67909177
0.23431,0.48277,0.28292,-13.59030859
0.20879,0.48353,0.30768,-13.51995279
0.18875,0.47852,0.33273,-13.45676536
0.17618,0.48408,0.33974,-13.39747448
0.15047,0.47297,0.37656,-13.17270441
0.13061,0.44777,0.42162,-13.12347041
0.11253,0.42127,0.46621,-13.08868788
0.09927,0.40117,0.49956,-13.15664574
0.10251,0.37179,0.5257,-13.18654445
0.07271,0.32084,0.60645,-13.17685781
0.10448,0.32287,0.57265,-13.14769144
0.12456,0.34385,0.53159,-13.14772561
0.13413,0.37713,0.48873,-13.09564534
0.13359,0.40142,0.46499,-13.13598995
0.15078,0.42316,0.42606,-13.19223638
0.1759,0.43577,0.38833,-13.41151988
0.18658,0.44519,0.36823,-13.5066535
0.21859,0.4405,0.34091,-13.55901854
0.2488,0.43692,0.31428,-13.64668016
0.28017,0.42491,0.29492,-13.78246605
0.32776,0.39839,0.27385,-13.95182631
0.34902,0.39178,0.25919,-14.09554955
0.38286,0.36807,0.24907,-14.21443528
0.41138,0.3536,0.23502,-14.67176519
0.47006,0.32014,0.2098,-14.95247592
0.49718,0.30932,0.1935,-15.25170651
0.53818,0.2772,0.18462,-15.56853652
0.56817,0.25593,0.1759,-16.12110669
0.59854,0.24918,0.15228,-15.99619923
0.62156,0.23424,0.1442,-16.21239077
0.65884,0.20878,0.13238,-16.21223994
0.67145,0.19761,0.13094,-16.41956887
0.68021,0.17637,0.14342,-16.57452284
0.63061,0.21298,0.15641,-16.43577082
0.63061,0.21298,0.15641,-16.4344981
0.60503,0.22652,0.16845,-16.01640348
0.53408,0.25771,0.20821,-15.85674156
0.49827,0.27228,0.22945,-15.08399216
0.47023,0.28358,0.24619,-15.07873294
0.47023,0.28358,0.24619,-14.7271748
0.42133,0.31243,0.26625,-14.33259655
0.33711,0.34823,0.31466,-14.1518805
0.33711,0.34823,0.31466,-13.97743142
0.25824,0.37648,0.36528,-13.74650207
0.25824,0.37648,0.36528,-13.71479837
0.25304,0.37559,0.37138,-13.56546143
0.22338,0.38128,0.39534,-13.50235864
0.15422,0.36236,0.48342,-13.40847573
0.1611,0.34102,0.49788,-13.17973613
0.1611,0.34102,0.49788,-13.1395973
0.13191,0.33032,0.53777,-13.09399916
0.08895,0.29102,0.62003,-13.14767802
0.08895,0.29102,0.62003,-13.14776345
0.09396,0.23952,0.66652,-13.18864153
0.09396,0.23952,0.66652,-13.14110505
0.09593,0.26412,0.63995,-13.10437638
0.08895,0.29102,0.62003,-13.10294832
0.1241,0.29225,0.58365,-13.11260553
0.13191,0.33032,0.53777,-13.15111472
0.1611,0.34102,0.49788,-13.21370369
0.15422,0.36236,0.48342,-13.28302392
0.19622,0.37029,0.43349,-13.57182145
0.22338,0.38128,0.39534,-13.63973233
0.25304,0.37559,0.37138,-13.72626279
0.25824,0.37648,0.36528,-13.75340541
0.31408,0.35989,0.32603,-13.97955584
0.33711,0.34823,0.31466,-14.38902913
0.3807,0.33766,0.28164,-14.4875651
0.42133,0.31243,0.26625,-14.54171275
0.47023,0.28358,0.24619,-15.1918613
0.49827,0.27228,0.22945,-15.38956769
0.53408,0.25771,0.20821,-15.65435578
0.54821,0.24636,0.20543,-15.87176233
0.60503,0.22652,0.16845,-15.86415842
0.63061,0.21298,0.15641,-16.051815
0.68021,0.17637,0.14342,-15.92463555
0.68693,0.18171,0.13136,-16.17471867
0.66911,0.18209,0.1488,-16.24698948
0.64176,0.19215,0.16609,-16.0862317
0.62221,0.21119,0.1666,-16.01079187
0.58516,0.22233,0.19251,-15.9190562
0.54723,0.24799,0.20478,-15.74670804
0.49497,0.27258,0.23244,-15.51952881
0.46968,0.28089,0.24943,-15.45417723
0.42386,0.29682,0.27932,-15.79424364
0.387,0.31006,0.30294,-14.91534509
0.34107,0.32745,0.33148,-14.5732562
0.29391,0.34643,0.35966,-14.243443
0.27454,0.35276,0.37271,-13.95204793
0.24355,0.35962,0.39682,-13.70830045
0.2099,0.36858,0.42152,-13.69747427
0.18107,0.35118,0.46775,-13.61434547
0.15956,0.33955,0.50089,-13.41243046
0.15386,0.31808,0.52806,-13.16557866
0.13448,0.29616,0.56936,-13.12203407
0.11109,0.2696,0.61931,-13.10795273
0.10901,0.24426,0.64673,-13.10629038
0.08053,0.2434,0.67607,-13.1406347
0.08419,0.18742,0.72839,-12.95439541
0.08059,0.20056,0.71885,-12.98645499
0.09663,0.21485,0.68852,-12.99357247
0.13745,0.23404,0.62851,-13.08027827
0.1395,0.25463,0.60587,-13.17679191
0.16695,0.26879,0.56426,-13.30933354
0.18616,0.27345,0.54039,-13.62358913
0.19582,0.30284,0.50134,-13.83250544
0.23272,0.29609,0.47119,-13.99530899
0.27029,0.29851,0.4312,-14.32920884
0.30984,0.2862,0.40395,-14.60847211
0.33513,0.29133,0.37354,-14.36313615
0.35989,0.29676,0.34335,-15.09335201
0.41143,0.27359,0.31498,-15.2231594
0.46014,0.25388,0.28598,-15.52913693
0.48959,0.23983,0.27057,-16.01228236
0.52112,0.23102,0.24786,-15.75395959
0.57102,0.21306,0.21592,-15.87248379
0.5941,0.20034,0.20556,-15.94361738
0.63781,0.18812,0.17407,-16.12561039
0.66316,0.17332,0.16352,-15.99631548
0.66758,0.17681,0.15561,-16.02185556
0.62975,0.18453,0.18572,-15.93619394
0.62082,0.1874,0.19178,-15.80787878
0.57995,0.19802,0.22203,-15.76431251
0.51017,0.22777,0.26206,-15.76660533
0.48986,0.23536,0.27478,-15.64871402
0.45734,0.24365,0.29902,-15.77033607
0.40272,0.25583,0.34145,-15.41056315
0.35558,0.26679,0.37763,-15.34094278
0.32877,0.27853,0.3927,-15.01278927
0.29568,0.28109,0.42323,-14.81144554
0.27066,0.28166,0.44769,-14.58585594
0.2328,0.27724,0.48996,-14.18307498
0.18192,0.28244,0.53564,-13.84571605
0.17099,0.27012,0.55889,-13.599084
0.1484,0.24206,0.60954,-13.38483828
0.12415,0.23197,0.64388,-13.24795001
0.11212,0.21242,0.67546,-13.16118931
0.09417,0.201,0.70483,-13.09874716
0.07521,0.18777,0.73702,-12.98747069
0.06976,0.17332,0.75692,-12.95007682
0.05119,0.15853,0.79028,-12.98295831
0.08759,0.17875,0.73366,-12.97986255
0.08759,0.17875,0.73366,-13.10728947
0.12612,0.21606,0.65782,-13.16665205
0.14398,0.22493,0.63109,-13.27841277
0.17927,0.24663,0.5741,-13.56740587
0.17927,0.24663,0.5741,-13.72169922
0.20117,0.25611,0.54272,-14.02136579
0.24991,0.26277,0.48732,-14.41822209
0.29766,0.25947,0.44287,-14.70912212
0.32263,0.26073,0.41664,-14.93900392
0.32263,0.26073,0.41664,-15.25410348
0.35562,0.25222,0.39216,-15.38286436
0.40092,0.24717,0.35191,-15.53385186
0.4795,0.23197,0.28853,-15.80578824
0.53727,0.20589,0.25684,-15.80477029
0.58029,0.19582,0.22389,-15.78121775
0.58029,0.19582,0.22389,-15.91647946
0.59325,0.18638,0.22037,-16.04694328
0.61338,0.19446,0.19216,-16.11924641
0.63057,0.17797,0.19146,-15.47658003
0.59325,0.18638,0.22037,-16.00555614
0.58029,0.19582,0.22389,-15.99646623
0.53727,0.20589,0.25684,-15.89834914
0.4795,0.23197,0.28853,-15.61207476
0.45044,0.23192,0.31764,-15.98469055
0.40092,0.24717,0.35191,-15.91640781
0.35562,0.25222,0.39216,-15.50498741
0.32263,0.26073,0.41664,-15.66232115
0.29766,0.25947,0.44287,-15.5491999
0.24991,0.26277,0.48732,-15.33821949
0.23528,0.26495,0.49977,-14.99175763
0.20117,0.25611,0.54272,-14.5927468
0.17927,0.24663,0.5741,-14.35479198
0.14398,0.22493,0.63109,-13.97488674
0.12612,0.21606,0.65782,-13.72910465
0.11162,0.19729,0.69109,-13.53308643
0.08759,0.17875,0.73366,-13.32446819
0.09064,0.15996,0.7494,-13.12139779
0.08883,0.16109,0.75008,-13.25691925
0.10378,0.18449,0.71173,-13.37232185
0.11762,0.18595,0.69643,-13.57872521
0.14754,0.20866,0.6438,-13.88765646
0.16548,0.21648,0.61804,-14.11358373
0.18456,0.23517,0.58027,-14.58291212
0.22873,0.24557,0.5257,-14.88985828
0.24367,0.24983,0.5065,-15.2564918
0.28736,0.25092,0.46173,-15.60012562
0.3215,0.24631,0.4322,-15.67029507
0.34195,0.24492,0.41314,-15.72417287
0.39136,0.23523,0.3734,-15.70795891
0.433,0.22627,0.34073,-15.97586749
0.48789,0.22141,0.2907,-16.10341812
0.52414,0.20671,0.26915,-15.79828888
0.55873,0.19928,0.24199,-15.76867316
0.59973,0.18507,0.2152,-15.9088186
0.58533,0.18476,0.22991,-15.48405334
0.57411,0.1841,0.24179,-16.21087427
0.51196,0.2047,0.28334,-16.08330607
0.48135,0.20791,0.31074,-16.1475194
0.42413,0.21898,0.35689,-15.95927111
0.38818,0.23216,0.37966,-15.90962554
0.36872,0.22582,0.40546,-15.85124315
0.31839,0.23826,0.44336,-15.76822468
0.27632,0.22423,0.49945,-15.79492562
0.24542,0.2263,0.52828,-15.57499919
0.21142,0.22046,0.56812,-15.19908575
0.17289,0.21158,0.61553,-14.90726883
0.16524,0.20331,0.63145,-14.6595896
0.14113,0.19822,0.66065,-14.14702804
0.13566,0.1804,0.68394,-14.32407967
0.09544,0.17398,0.73058,-13.85357736
0.09335,0.15644,0.75021,-13.63338469
0.09364,0.14659,0.75977,-15.47253637
0.11066,0.15573,0.73361,-15.88804223
0.10079,0.17321,0.726,-15.97182337
0.14812,0.17885,0.67303,-15.93295519
0.1661,0.19293,0.64097,-15.79678483
0.19453,0.20068,0.60479,-15.73617227
0.20986,0.21813,0.57201,-15.85603641
0.22645,0.21709,0.55646,-15.79443027
0.31962,0.21633,0.46405,-15.64403728
0.36454,0.2172,0.41826,-15.52828007
0.39286,0.22008,0.38706,-15.34255308
0.41666,0.21488,0.36846,-15.07202994
0.46732,0.20995,0.32273,-14.84359018
0.5025,0.20459,0.29291,-14.17733447
0.55288,0.19409,0.25303,-13.84161941
0.56454,0.19297,0.24249,-13.5937699
0.45751,0.20959,0.33289,-13.90256568
0.45751,0.20959,0.33289,-15.0282859
0.42318,0.20611,0.37071,-15.34401302
0.34582,0.21516,0.43902,-15.49844234
0.34582,0.21516,0.43902,-15.61542618
0.30563,0.21352,0.48086,-15.56298075
0.23292,0.21486,0.55222,-15.72120069
0.20857,0.19505,0.59638,-15.72873474
0.20857,0.19505,0.59638,-15.54517495
0.14171,0.18582,0.67247,-15.63930247
0.14171,0.18582,0.67247,-15.76466097
0.09836,0.16955,0.73209,-15.85641693
0.15593,0.17029,0.67378,-15.32876512
0.15593,0.17029,0.67378,-15.51691361
0.17954,0.18828,0.63218,-15.13526471
0.22913,0.18982,0.58105,-15.83040197
0.24431,0.20624,0.54945,-15.82943028
0.24431,0.20624,0.54945,-15.7739675
0.29072,0.21094,0.49834,-15.88524894
0.3348,0.20493,0.46027,-15.87193369
0.40171,0.20804,0.39025,-15.76595878
0.45077,0.20377,0.34545,-15.29000117
0.58548,0.27847,0.13605,-15.68635842
0.58548,0.27847,0.13605,-15.68695154
0.53593,0.30961,0.15446,-15.52743369
0.51031,0.33799,0.1517,-15.25868134
0.51031,0.33799,0.1517,-14.93773398
0.47242,0.36173,0.16585,-14.66781411
0.43743,0.38675,0.17582,-14.35591411
0.41176,0.40032,0.18792,-14.18548205
0.34283,0.45955,0.19762,-14.00315442
0.34283,0.45955,0.19762,-13.8013759
0.28569,0.50569,0.20862,-13.57118998
0.2516,0.52267,0.22573,-13.51346751
0.2516,0.52267,0.22573,-13.4805054
0.20703,0.55778,0.23519,-13.36288368
0.20703,0.55778,0.23519,-13.29294276
0.15334,0.56836,0.2783,-13.25123072
0.15076,0.55703,0.29221,-13.31169144
0.1341,0.54052,0.32538,-13.2544607
0.1341,0.54052,0.32538,-13.19776897
0.10792,0.50192,0.39016,-13.10182956
0.10017,0.46162,0.43821,-13.06476942
0.08705,0.44207,0.47088,-13.04427907
0.08867,0.55336,0.35797,-13.07436772
0.08867,0.55336,0.35797,-13.11273106
0.11299,0.56723,0.31978,-13.19932209
0.12272,0.59353,0.28375,-13.22020156
0.151,0.60075,0.24825,-13.33518039
0.16254,0.6031,0.23436,-13.2455775
0.16254,0.6031,0.23436,-13.2553824
0.18369,0.59548,0.22083,-13.29597996
0.23201,0.56271,0.20528,-13.36028746
0.23201,0.56271,0.20528,-13.41630711
0.29475,0.50612,0.19913,-13.48594925
0.29475,0.50612,0.19913,-13.66003407
0.30763,0.49666,0.19572,-13.84103173
0.39018,0.43067,0.17915,-13.98007821
0.41615,0.42322,0.16064,-14.10534948
0.41615,0.42322,0.16064,-14.38092233
0.44323,0.40005,0.15672,-14.6413001
0.51157,0.34276,0.14567,-14.86697872
0.51157,0.34276,0.14567,-15.12365917
0.54359,0.32059,0.13582,-15.28547158
0.46795,0.38183,0.15022,-15.29944078
0.45431,0.40033,0.14535,-14.97416184
0.43105,0.42042,0.14852,-14.85380372
0.43105,0.42042,0.14852,-14.59065704
0.41007,0.4293,0.16063,-14.35955434
0.38282,0.4637,0.15348,-14.2274656
0.34684,0.48755,0.16561,-14.02890236
0.31491,0.51848,0.16661,-13.84999002
0.31491,0.51848,0.16661,-13.72377954
0.29928,0.52873,0.17199,-13.55775077
0.27474,0.5424,0.18286,-13.4674418
0.27474,0.5424,0.18286,-13.3964064
0.2091,0.61565,0.17525,-13.33972473
0.2091,0.61565,0.17525,-13.32085476
0.16821,0.64238,0.18941,-13.29576538
0.16821,0.64238,0.18941,-13.28038453
0.15313,0.63805,0.20882,-13.30133063
0.15313,0.63805,0.20882,-13.3060955
0.11683,0.64778,0.23539,-13.2970846
0.11683,0.64778,0.23539,-13.27224165
0.11994,0.6094,0.27066,-13.24238308
0.11994,0.6094,0.27066,-13.27794552
0.08189,0.57488,0.34323,-13.17941895
0.43868,0.41364,0.14767,-14.70530677
0.4112,0.44501,0.14379,-14.41321472
0.37403,0.46904,0.15693,-14.04455953
0.37403,0.46904,0.15693,-13.88574273
0.3563,0.49071,0.15299,-13.76087077
0.32728,0.51816,0.15456,-13.71704499
0.32728,0.51816,0.15456,-13.59132765
0.27053,0.56953,0.15994,-13.50103505
0.25084,0.58854,0.16062,-13.34370243
0.21765,0.63119,0.15116,-13.26127968
0.21765,0.63119,0.15116,-13.25232257
0.19191,0.65161,0.15648,-13.22068568
0.14496,0.68936,0.16568,-13.24743685
0.14496,0.68936,0.16568,-13.2501362
0.12207,0.6953,0.18263,-13.26732083
0.12207,0.6953,0.18263,-13.29855377
0.1104,0.68887,0.20073,-13.31182231
0.09399,0.66572,0.24029,-13.28404176
0.09399,0.66572,0.24029,-13.36413039
0.09237,0.61007,0.29756,-13.24964282
0.10672,0.67073,0.22255,-13.27937274
0.08355,0.71023,0.20622,-13.22203336
0.0949,0.7335,0.1716,-13.28481591
0.10111,0.72017,0.17872,-13.3880007
0.1183,0.72076,0.16094,-13.36867497
0.11834,0.7262,0.15546,-13.2120184
0.14341,0.70265,0.15394,-13.22142407
0.16105,0.69709,0.14186,-13.24217672
0.16665,0.68138,0.15197,-13.18038303
0.18873,0.66158,0.14969,-13.22281323
0.22002,0.6338,0.14618,-13.2651146
0.23086,0.62067,0.14847,-13.3993102
0.25007,0.59545,0.15448,-13.45866917
0.28406,0.56595,0.14999,-13.53443276
0.30383,0.55314,0.14303,-13.61058759
0.32348,0.53852,0.138,-13.68766817
0.34043,0.5131,0.14647,-13.87658287
0.36456,0.49023,0.14521,-14.08795393
0.4112,0.44501,0.14379,-14.33735737
0.29429,0.55526,0.15045,-14.19372232
0.27088,0.58775,0.14137,-13.95188462
0.27088,0.58775,0.14137,-13.75629489
0.23216,0.62528,0.14256,-13.48461899
0.23216,0.62528,0.14256,-13.35805417
0.23216,0.62528,0.14256,-13.36130313
0.22193,0.64043,0.13764,-13.33506202
0.20872,0.66375,0.12753,-13.16274562
0.19012,0.67126,0.13862,-13.14679293
0.15251,0.71779,0.1297,-13.11757167
0.15251,0.71779,0.1297,-13.10249992
0.11883,0.74038,0.14079,-13.1000991
0.11475,0.74656,0.13869,-13.12166035
0.11475,0.74656,0.13869,-13.0836682
0.09295,0.76283,0.14422,-13.17348594
0.08853,0.7586,0.15287,-13.20144603
0.08442,0.73549,0.18009,-13.18406845
0.08992,0.78337,0.12671,-13.02313669
0.08603,0.78603,0.12794,-13.09927684
0.10007,0.77454,0.12539,-13.0454073
0.10924,0.76637,0.12439,-13.0219122
0.10225,0.76964,0.12811,-13.01475905
0.13769,0.7496,0.11271,-13.06113168
0.15059,0.71979,0.12962,-13.08412023
0.15964,0.71789,0.12247,-13.10337624
0.17744,0.68275,0.13981,-13.22836549
0.18649,0.67676,0.13675,-13.26141999
0.19605,0.67007,0.13388,-13.30115075
0.21774,0.65238,0.12988,-13.54093486
0.25402,0.6013,0.14468,-13.63569483
0.21774,0.65238,0.12988,-13.68029239
0.21774,0.65238,0.12988,-13.46832186
0.18768,0.67741,0.13491,-13.23587246
0.15344,0.71914,0.12742,-13.21385005
0.14077,0.7324,0.12683,-13.21193491
0.13174,0.74778,0.12048,-13.00634557
0.12228,0.76446,0.11326,-12.97892239
0.11333,0.7713,0.11537,-12.96659233
0.11232,0.77674,0.11094,-12.97024297
0.09655,0.79803,0.10542,-12.95578961
0.09045,0.80109,0.10846,-12.97635253
0.08603,0.78603,0.12794,-12.97016998
0.09655,0.79803,0.10542,-12.92450414
0.09655,0.79803,0.10542,-12.95491575
0.11232,0.77674,0.11094,-12.96221506
0.13174,0.74778,0.12048,-12.96927482
0.14077,0.7324,0.12683,-12.94779872
0.14077,0.7324,0.12683,-13.06043782
0.14077,0.7324,0.12683,-13.07475445

File: data/experimental/6_Exp_ActivationEnergy.csv
Mn,Co,Fe,Ea (eV)
0.1573,0.62922,0.21348,1.74918
0.19355,0.68817,0.11828,1.81117
0.28395,0.61728,0.09877,1.99577
0.29032,0.49462,0.21505,1.20253
0.25556,0.51111,0.23333,1.45354
0.1625,0.475,0.3625,1.58186
0.17188,0.39063,0.4375,1.2298
0.125,0.375,0.5,1.34788
0.23077,0.41026,0.35897,1.23107
0.31395,0.38372,0.30233,1.14915
0.4186,0.36047,0.22093,1.20422
0.57692,0.25641,0.16667,1.32748
0.66216,0.2027,0.13514,1.436
0.67949,0.21795,0.10256,1.33399
0.64935,0.22078,0.12987,1.1708
0.37805,0.29268,0.32927,1.73193
0.2125,0.2375,0.55,1.33848
0.17857,0.15476,0.66667,1.32145
0.39326,0.22472,0.38202,1.52164
0.50575,0.25287,0.24138,1.15753
0.76087,0.13043,0.1087,1.70232
0.70513,0.11538,0.17949,2.05463
0.26761,0.19718,0.53521,1.40733
0.12329,0.12329,0.75342,1.26419
0.16667,0.25,0.58333,1.42018
0.33333,0,0.66667,1.12612
0.48276,0.12069,0.39655,1.18136
0.625,0.16071,0.21429,1.25413
,,,
,,,
,,,

File: data/experimental/7_Exp_PreexponentialFactor.csv
Mn,Co,Fe,log(Preexponential Factor) (Ω·cm2·K-1)
0.1573,0.62922,0.21348,-11.26769633
0.19355,0.68817,0.11828,-11.24745374
0.28395,0.61728,0.09877,-12.37081474
0.29032,0.49462,0.21505,-8.400370158
0.25556,0.51111,0.23333,-9.197877863
0.1625,0.475,0.3625,-10.25579388
0.17188,0.39063,0.4375,-8.271978357
0.125,0.375,0.5,-9.055740948
0.23077,0.41026,0.35897,-8.536290618
0.31395,0.38372,0.30233,-8.092623578
0.4186,0.36047,0.22093,-8.063076284
0.57692,0.25641,0.16667,-9.166693485
0.66216,0.2027,0.13514,-9.144529304
0.67949,0.21795,0.10256,-8.80620499
0.64935,0.22078,0.12987,-8.119960255
0.37805,0.29268,0.32927,-10.97490314
0.2125,0.2375,0.55,-9.44520809
0.17857,0.15476,0.66667,-9.308251216
0.39326,0.22472,0.38202,-10.35720716
0.50575,0.25287,0.24138,-8.046310361
0.76087,0.13043,0.1087,-10.80577991
0.70513,0.11538,0.17949,-12.42385107
0.26761,0.19718,0.53521,-9.532483646
0.12329,0.12329,0.75342,-9.198381597
0.16667,0.25,0.58333,-9.599532816
0.33333,0,0.66667,-8.055245485
0.48276,0.12069,0.39655,-8.013380071
0.625,0.16071,0.21429,-8.439802746
,,,
,,,
,,,

File: data/experimental/8_Exp_AreaSpecificResistance700.csv
Mn,Co,Fe,ASR700ºC (Ω·cm2)
0.1573,0.62922,0.21348,6.01446
0.19355,0.68817,0.11828,13.19736
0.28395,0.61728,0.09877,8.97658
0.29032,0.49462,0.21505,6.53937
0.25556,0.51111,0.23333,20.793
0.1625,0.475,0.3625,8.40564
0.17188,0.39063,0.4375,12.16538
0.125,0.375,0.5,8.18206
0.23077,0.41026,0.35897,6.72043
0.31395,0.38372,0.30233,7.02779
0.4186,0.36047,0.22093,14.50642
0.57692,0.25641,0.16667,4.96901
0.66216,0.2027,0.13514,19.07497
0.67949,0.21795,0.10256,12.31704
0.64935,0.22078,0.12987,8.54223
0.37805,0.29268,0.32927,9.60893
0.2125,0.2375,0.55,2.98349
0.17857,0.15476,0.66667,3.3381
0.39326,0.22472,0.38202,3.24564
0.50575,0.25287,0.24138,8.63978
0.76087,0.13043,0.1087,9.96343
0.70513,0.11538,0.17949,16.02976
0.26761,0.19718,0.53521,5.54628
0.12329,0.12329,0.75342,2.1719
0.16667,0.25,0.58333,5.54032
0.33333,0,0.66667,5.82016
0.48276,0.12069,0.39655,12.38456
0.625,0.16071,0.21429,11.0481

File: data/experimental/data-example.csv
Mn,Co,Fe,Property
0.1341,0.54052,0.32538,9.96E-10
0.34283,0.45955,0.19762,4.34E-10
0.20703,0.55778,0.23519,4.65E-10
0.51031,0.33799,0.1517,1.17E-10
0.54359,0.32059,0.13582,1.99E-11
0.43105,0.42042,0.14852,7.11E-11
0.29928,0.52873,0.17199,3.65E-10
0.16821,0.64238,0.18941,7.10E-10
0.11683,0.64778,0.23539,8.05E-10
0.10111,0.72017,0.17872,1.13E-09
0.14496,0.68936,0.16568,7.12E-10
0.22002,0.6338,0.14618,6.21E-10
0.32348,0.53852,0.138,2.53E-10
0.37403,0.46904,0.15693,5.31E-11
0.43868,0.41364,0.14767,3.74E-11
0.27088,0.58775,0.14137,1.50E-10
0.20872,0.66375,0.12753,6.07E-10
0.16125,0.69644,0.14231,8.26E-10
0.11883,0.74038,0.14079,9.63E-10
0.11475,0.74656,0.13869,1.22E-09
0.09655,0.79803,0.10542,9.28E-10
0.14077,0.7324,0.12683,7.98E-10
0.15344,0.71914,0.12742,5.89E-10
0.21774,0.65238,0.12988,2.07E-10
0.60214,0.25847,0.13939,7.28E-12
0.58908,0.2662,0.14472,7.86E-12
0.58908,0.2662,0.14472,8.40E-12
0.53949,0.29981,0.1607,1.87E-11
0.53949,0.29981,0.1607,2.41E-11
0.49042,0.3313,0.17828,2.21E-11
0.47431,0.35211,0.17358,5.66E-11
0.39886,0.3985,0.20264,9.14E-11
0.39886,0.3985,0.20264,1.66E-10
0.31477,0.44998,0.23525,2.66E-10
0.29259,0.46282,0.24459,3.50E-10
0.26123,0.49102,0.24775,3.05E-10
0.23133,0.506,0.26267,4.71E-10
0.23133,0.506,0.26267,5.06E-10
0.19963,0.51754,0.28283,5.23E-10
0.1663,0.53506,0.29864,5.48E-10
0.16719,0.51907,0.31374,5.06E-10
0.13998,0.49063,0.36939,5.59E-10
0.15039,0.45609,0.39352,6.20E-10
0.15039,0.45609,0.39352,6.74E-10
0.09558,0.42435,0.48007,7.02E-10
0.09558,0.42435,0.48007,6.80E-10
0.09927,0.40117,0.49956,9.22E-10
0.09927,0.40117,0.49956,9.73E-10
0.13061,0.44777,0.42162,1.09E-09
0.15047,0.47297,0.37656,1.05E-09
0.15047,0.47297,0.37656,9.72E-10
0.18875,0.47852,0.33273,6.94E-10
0.18875,0.47852,0.33273,5.28E-10
0.23431,0.48277,0.28292,4.96E-10
0.23431,0.48277,0.28292,4.24E-10
0.29016,0.43999,0.26985,3.03E-10
0.33736,0.42047,0.24217,2.37E-10
0.37214,0.39177,0.23609,1.67E-10
0.37214,0.39177,0.23609,1.54E-10
0.44576,0.34177,0.21247,1.11E-10
0.44576,0.34177,0.21247,7.91E-11
0.4772,0.32197,0.20083,4.43E-11
0.54485,0.28254,0.17261,2.35E-11
0.57287,0.26829,0.15884,1.37E-11
0.6146,0.24958,0.13582,9.81E-12
0.6146,0.24958,0.13582,9.33E-12
0.62659,0.2382,0.13521,7.79E-12
0.6146,0.24958,0.13582,9.65E-12
0.57287,0.26829,0.15884,1.20E-11
0.54485,0.28254,0.17261,4.16E-11
0.50471,0.30946,0.18583,7.11E-11
0.4772,0.32197,0.20083,1.20E-10
0.44576,0.34177,0.21247,1.94E-10
0.40313,0.36857,0.2283,2.06E-10
0.37214,0.39177,0.23609,2.12E-10
0.33736,0.42047,0.24217,3.16E-10
0.29016,0.43999,0.26985,3.77E-10
0.27578,0.4525,0.27172,4.51E-10
0.23431,0.48277,0.28292,5.17E-10
0.20879,0.48353,0.30768,5.75E-10
0.18875,0.47852,0.33273,6.34E-10
0.17618,0.48408,0.33974,6.94E-10
0.15047,0.47297,0.37656,9.78E-10
0.13061,0.44777,0.42162,1.05E-09
0.11253,0.42127,0.46621,1.11E-09
0.09927,0.40117,0.49956,1.00E-09
0.10251,0.37179,0.5257,9.58E-10
0.07271,0.32084,0.60645,9.72E-10
0.10448,0.32287,0.57265,1.02E-09
0.12456,0.34385,0.53159,1.02E-09
0.13413,0.37713,0.48873,1.10E-09
0.13359,0.40142,0.46499,1.03E-09
0.15078,0.42316,0.42606,9.50E-10
0.1759,0.43577,0.38833,6.79E-10
0.18658,0.44519,0.36823,5.87E-10
0.21859,0.4405,0.34091,5.42E-10
0.2488,0.43692,0.31428,4.74E-10
0.28017,0.42491,0.29492,3.85E-10
0.32776,0.39839,0.27385,2.97E-10
0.34902,0.39178,0.25919,2.39E-10
0.38286,0.36807,0.24907,1.99E-10
0.41138,0.3536,0.23502,1.24E-10
0.47006,0.32014,0.2098,8.73E-11
0.49718,0.30932,0.1935,5.56E-11
0.53818,0.2772,0.18462,3.22E-11
0.56817,0.25593,0.1759,2.01E-11
0.59854,0.24918,0.15228,1.81E-11
0.62156,0.23424,0.1442,8.53E-12
0.65884,0.20878,0.13238,9.05E-12
0.67145,0.19761,0.13094,6.56E-12
0.68021,0.17637,0.14342,6.09E-12
0.63061,0.21298,0.15641,6.44E-12
0.63061,0.21298,0.15641,8.71E-12
0.60503,0.22652,0.16845,1.55E-11
0.53408,0.25771,0.20821,2.29E-11
0.49827,0.27228,0.22945,5.19E-11
0.47023,0.28358,0.24619,7.32E-11
0.47023,0.28358,0.24619,1.13E-10
0.42133,0.31243,0.26625,1.66E-10
0.33711,0.34823,0.31466,2.19E-10
0.33711,0.34823,0.31466,2.86E-10
0.25824,0.37648,0.36528,4.07E-10
0.25824,0.37648,0.36528,4.27E-10
0.25304,0.37559,0.37138,5.37E-10
0.22338,0.38128,0.39534,5.91E-10
0.15422,0.36236,0.48342,6.82E-10
0.1611,0.34102,0.49788,9.68E-10
0.1611,0.34102,0.49788,1.03E-09
0.13191,0.33032,0.53777,1.10E-09
0.08895,0.29102,0.62003,1.02E-09
0.08895,0.29102,0.62003,1.02E-09
0.09396,0.23952,0.66652,9.55E-10
0.09396,0.23952,0.66652,1.03E-09
0.09593,0.26412,0.63995,1.09E-09
0.08895,0.29102,0.62003,1.09E-09
0.1241,0.29225,0.58365,1.07E-09
0.13191,0.33032,0.53777,1.01E-09
0.1611,0.34102,0.49788,9.19E-10
0.15422,0.36236,0.48342,8.27E-10
0.19622,0.37029,0.43349,5.32E-10
0.22338,0.38128,0.39534,4.79E-10
0.25304,0.37559,0.37138,4.20E-10
0.25824,0.37648,0.36528,4.03E-10
0.31408,0.35989,0.32603,2.85E-10
0.33711,0.34823,0.31466,1.87E-10
0.3807,0.33766,0.28164,1.31E-10
0.42133,0.31243,0.26625,1.21E-10
0.47023,0.28358,0.24619,5.61E-11
0.49827,0.27228,0.22945,3.96E-11
0.53408,0.25771,0.20821,2.67E-11
0.54821,0.24636,0.20543,1.89E-11
0.60503,0.22652,0.16845,1.49E-11
0.63061,0.21298,0.15641,1.23E-11
0.68021,0.17637,0.14342,7.38E-12
0.68693,0.18171,0.13136,8.07E-12
0.66911,0.18209,0.1488,6.99E-12
0.64176,0.19215,0.16609,7.37E-12
0.62221,0.21119,0.1666,8.29E-12
0.58516,0.22233,0.19251,1.25E-11
0.54723,0.24799,0.20478,1.85E-11
0.49497,0.27258,0.23244,3.36E-11
0.46968,0.28089,0.24943,3.79E-11
0.42386,0.29682,0.27932,2.17E-11
0.387,0.31006,0.30294,7.58E-11
0.34107,0.32745,0.33148,1.31E-10
0.29391,0.34643,0.35966,1.90E-10
0.27454,0.35276,0.37271,2.97E-10
0.24355,0.35962,0.39682,4.32E-10
0.2099,0.36858,0.42152,4.39E-10
0.18107,0.35118,0.46775,4.98E-10
0.15956,0.33955,0.50089,6.78E-10
0.15386,0.31808,0.52806,9.89E-10
0.13448,0.29616,0.56936,1.06E-09
0.11109,0.2696,0.61931,1.08E-09
0.10901,0.24426,0.64673,1.08E-09
0.08053,0.2434,0.67607,1.03E-09
0.08419,0.18742,0.72839,1.37E-09
0.08059,0.20056,0.71885,1.30E-09
0.09663,0.21485,0.68852,1.29E-09
0.13745,0.23404,0.62851,1.13E-09
0.1395,0.25463,0.60587,9.72E-10
0.16695,0.26879,0.56426,7.94E-10
0.18616,0.27345,0.54039,4.91E-10
0.19582,0.30284,0.50134,3.57E-10
0.23272,0.29609,0.47119,2.78E-10
0.27029,0.29851,0.4312,1.67E-10
0.30984,0.2862,0.40395,1.09E-10
0.33513,0.29133,0.37354,5.40E-11
0.35989,0.29676,0.34335,4.29E-11
0.41143,0.27359,0.31498,3.19E-11
0.46014,0.25388,0.28598,2.16E-11
0.48959,0.23983,0.27057,1.32E-11
0.52112,0.23102,0.24786,1.87E-11
0.57102,0.21306,0.21592,1.62E-11
0.5941,0.20034,0.20556,1.43E-11
0.63781,0.18812,0.17407,1.07E-11
0.66316,0.17332,0.16352,1.10E-11
0.66758,0.17681,0.15561,1.25E-11
0.62975,0.18453,0.18572,1.34E-11
0.62082,0.1874,0.19178,1.72E-11
0.57995,0.19802,0.22203,1.95E-11
0.51017,0.22777,0.26206,2.06E-11
0.48986,0.23536,0.27478,2.45E-11
0.45734,0.24365,0.29902,2.04E-11
0.40272,0.25583,0.34145,2.82E-11
0.35558,0.26679,0.37763,3.20E-11
0.32877,0.27853,0.3927,5.10E-11
0.29568,0.28109,0.42323,7.08E-11
0.27066,0.28166,0.44769,1.13E-10
0.2328,0.27724,0.48996,2.09E-10
0.18192,0.28244,0.53564,3.50E-10
0.17099,0.27012,0.55889,5.10E-10
0.1484,0.24206,0.60954,7.07E-10
0.12415,0.23197,0.64388,8.72E-10
0.11212,0.21242,0.67546,9.96E-10
0.09417,0.201,0.70483,1.10E-09
0.07521,0.18777,0.73702,1.30E-09
0.06976,0.17332,0.75692,1.38E-09
0.05119,0.15853,0.79028,1.31E-09
0.08759,0.17875,0.73366,1.31E-09
0.08759,0.17875,0.73366,1.08E-09
0.12612,0.21606,0.65782,9.88E-10
0.14398,0.22493,0.63109,8.32E-10
0.17927,0.24663,0.5741,5.35E-10
0.17927,0.24663,0.5741,4.23E-10
0.20117,0.25611,0.54272,2.67E-10
0.24991,0.26277,0.48732,1.46E-10
0.29766,0.25947,0.44287,9.35E-11
0.32263,0.26073,0.41664,5.47E-11
0.32263,0.26073,0.41664,3.60E-11
0.35562,0.25222,0.39216,2.89E-11
0.40092,0.24717,0.35191,2.27E-11
0.4795,0.23197,0.28853,1.39E-11
0.53727,0.20589,0.25684,1.74E-11
0.58029,0.19582,0.22389,1.74E-11
0.58029,0.19582,0.22389,1.39E-11
0.59325,0.18638,0.22037,1.16E-11
0.61338,0.19446,0.19216,1.16E-11
0.63057,0.17797,0.19146,2.59E-11
0.59325,0.18638,0.22037,1.27E-11
0.58029,0.19582,0.22389,1.36E-11
0.53727,0.20589,0.25684,1.61E-11
0.4795,0.23197,0.28853,2.31E-11
0.45044,0.23192,0.31764,1.49E-11
0.40092,0.24717,0.35191,1.61E-11
0.35562,0.25222,0.39216,2.35E-11
0.32263,0.26073,0.41664,2.03E-11
0.29766,0.25947,0.44287,2.62E-11
0.24991,0.26277,0.48732,3.55E-11
0.23528,0.26495,0.49977,5.63E-11
0.20117,0.25611,0.54272,9.66E-11
0.17927,0.24663,0.5741,1.61E-10
0.14398,0.22493,0.63109,2.87E-10
0.12612,0.21606,0.65782,4.18E-10
0.11162,0.19729,0.69109,5.64E-10
0.08759,0.17875,0.73366,7.76E-10
0.09064,0.15996,0.7494,1.06E-09
0.08883,0.16109,0.75008,8.60E-10
0.10378,0.18449,0.71173,7.21E-10
0.11762,0.18595,0.69643,5.26E-10
0.14754,0.20866,0.6438,3.28E-10
0.16548,0.21648,0.61804,2.32E-10
0.18456,0.23517,0.58027,1.24E-10
0.22873,0.24557,0.5257,6.94E-11
0.24367,0.24983,0.5065,3.98E-11
0.28736,0.25092,0.46173,2.63E-11
0.3215,0.24631,0.4322,2.00E-11
0.34195,0.24492,0.41314,1.76E-11
0.39136,0.23523,0.3734,1.57E-11
0.433,0.22627,0.34073,1.41E-11
0.48789,0.22141,0.2907,1.32E-11
0.52414,0.20671,0.26915,1.70E-11
0.55873,0.19928,0.24199,1.74E-11
0.59973,0.18507,0.2152,1.37E-11
0.58533,0.18476,0.22991,1.16E-11
0.57411,0.1841,0.24179,9.81E-12
0.51196,0.2047,0.28334,1.19E-11
0.48135,0.20791,0.31074,1.15E-11
0.42413,0.21898,0.35689,1.33E-11
0.38818,0.23216,0.37966,1.20E-11
0.36872,0.22582,0.40546,1.35E-11
0.31839,0.23826,0.44336,1.61E-11
0.27632,0.22423,0.49945,1.91E-11
0.24542,0.2263,0.52828,2.70E-11
0.21142,0.22046,0.56812,4.68E-11
0.17289,0.21158,0.61553,8.07E-11
0.16524,0.20331,0.63145,1.33E-10
0.14113,0.19822,0.66065,2.21E-10
0.13566,0.1804,0.68394,2.38E-10
0.09544,0.17398,0.73058,3.46E-10
0.09335,0.15644,0.75021,4.84E-10
0.09364,0.14659,0.75977,2.40E-11
0.11066,0.15573,0.73361,1.69E-11
0.10079,0.17321,0.726,1.54E-11
0.14812,0.17885,0.67303,1.55E-11
0.1661,0.19293,0.64097,1.78E-11
0.19453,0.20068,0.60479,1.85E-11
0.20986,0.21813,0.57201,1.60E-11
0.22645,0.21709,0.55646,1.84E-11
0.31962,0.21633,0.46405,2.44E-11
0.36454,0.2172,0.41826,3.12E-11
0.39286,0.22008,0.38706,4.35E-11
0.41666,0.21488,0.36846,7.59E-11
0.46732,0.20995,0.32273,1.21E-10
0.5025,0.20459,0.29291,2.11E-10
0.55288,0.19409,0.25303,3.52E-10
0.56454,0.19297,0.24249,5.14E-10
0.45751,0.20959,0.33289,3.21E-10
0.45751,0.20959,0.33289,9.50E-11
0.42318,0.20611,0.37071,5.17E-11
0.34582,0.21516,0.43902,3.73E-11
0.34582,0.21516,0.43902,2.73E-11
0.30563,0.21352,0.48086,2.65E-11
0.23292,0.21486,0.55222,2.01E-11
0.20857,0.19505,0.59638,1.73E-11
0.20857,0.19505,0.59638,1.88E-11
0.14171,0.18582,0.67247,1.88E-11
0.14171,0.18582,0.67247,1.71E-11
0.09836,0.16955,0.73209,1.63E-11
0.15593,0.17029,0.67378,2.57E-11
0.15593,0.17029,0.67378,2.53E-11
0.17954,0.18828,0.63218,3.22E-11
0.22913,0.18982,0.58105,1.68E-11
0.24431,0.20624,0.54945,1.54E-11
0.24431,0.20624,0.54945,1.72E-11
0.29072,0.21094,0.49834,1.42E-11
0.3348,0.20493,0.46027,1.75E-11
0.40171,0.20804,0.39025,2.29E-11
0.45077,0.20377,0.34545,6.10E-11
0.58548,0.27847,0.13605,2.10E-11
0.58548,0.27847,0.13605,2.10E-11
0.53593,0.30961,0.15446,2.68E-11
0.51031,0.33799,0.1517,4.03E-11
0.51031,0.33799,0.1517,6.59E-11
0.47242,0.36173,0.16585,9.96E-11
0.43743,0.38675,0.17582,1.60E-10
0.41176,0.40032,0.18792,2.08E-10
0.34283,0.45955,0.19762,2.75E-10
0.34283,0.45955,0.19762,3.74E-10
0.28569,0.50569,0.20862,5.32E-10
0.2516,0.52267,0.22573,5.81E-10
0.2516,0.52267,0.22573,6.11E-10
0.20703,0.55778,0.23519,7.32E-10
0.20703,0.55778,0.23519,8.14E-10
0.15334,0.56836,0.2783,8.68E-10
0.15076,0.55703,0.29221,7.91E-10
0.1341,0.54052,0.32538,8.64E-10
0.1341,0.54052,0.32538,9.42E-10
0.10792,0.50192,0.39016,1.09E-09
0.10017,0.46162,0.43821,1.15E-09
0.08705,0.44207,0.47088,1.19E-09
0.08867,0.55336,0.35797,1.14E-09
0.08867,0.55336,0.35797,1.07E-09
0.11299,0.56723,0.31978,9.39E-10
0.12272,0.59353,0.28375,9.10E-10
0.151,0.60075,0.24825,7.63E-10
0.16254,0.6031,0.23436,8.75E-10
0.16254,0.6031,0.23436,8.62E-10
0.18369,0.59548,0.22083,8.10E-10
0.23201,0.56271,0.20528,7.35E-10
0.23201,0.56271,0.20528,6.74E-10
0.29475,0.50612,0.19913,6.06E-10
0.29475,0.50612,0.19913,4.65E-10
0.30763,0.49666,0.19572,3.52E-10
0.39018,0.43067,0.17915,2.85E-10
0.41615,0.42322,0.16064,2.35E-10
0.41615,0.42322,0.16064,1.54E-10
0.44323,0.40005,0.15672,1.04E-10
0.51157,0.34276,0.14567,7.34E-11
0.51157,0.34276,0.14567,4.96E-11
0.54359,0.32059,0.13582,3.87E-11
0.46795,0.38183,0.15022,3.79E-11
0.45431,0.40033,0.14535,6.23E-11
0.43105,0.42042,0.14852,7.49E-11
0.43105,0.42042,0.14852,1.12E-10
0.41007,0.4293,0.16063,1.59E-10
0.38282,0.4637,0.15348,1.95E-10
0.34684,0.48755,0.16561,2.64E-10
0.31491,0.51848,0.16661,3.47E-10
0.31491,0.51848,0.16661,4.21E-10
0.29928,0.52873,0.17199,5.43E-10
0.27474,0.5424,0.18286,6.24E-10
0.27474,0.5424,0.18286,6.95E-10
0.2091,0.61565,0.17525,7.58E-10
0.2091,0.61565,0.17525,7.80E-10
0.16821,0.64238,0.18941,8.11E-10
0.16821,0.64238,0.18941,8.30E-10
0.15313,0.63805,0.20882,8.04E-10
0.15313,0.63805,0.20882,7.98E-10
0.11683,0.64778,0.23539,8.09E-10
0.11683,0.64778,0.23539,8.40E-10
0.11994,0.6094,0.27066,8.80E-10
0.11994,0.6094,0.27066,8.33E-10
0.08189,0.57488,0.34323,9.68E-10
0.43868,0.41364,0.14767,9.40E-11
0.4112,0.44501,0.14379,1.47E-10
0.37403,0.46904,0.15693,2.58E-10
0.37403,0.46904,0.15693,3.29E-10
0.3563,0.49071,0.15299,3.98E-10
0.32728,0.51816,0.15456,4.26E-10
0.32728,0.51816,0.15456,5.16E-10
0.27053,0.56953,0.15994,5.92E-10
0.25084,0.58854,0.16062,7.53E-10
0.21765,0.63119,0.15116,8.55E-10
0.21765,0.63119,0.15116,8.66E-10
0.19191,0.65161,0.15648,9.09E-10
0.14496,0.68936,0.16568,8.73E-10
0.14496,0.68936,0.16568,8.69E-10
0.12207,0.6953,0.18263,8.47E-10
0.12207,0.6953,0.18263,8.07E-10
0.1104,0.68887,0.20073,7.91E-10
0.09399,0.66572,0.24029,8.25E-10
0.09399,0.66572,0.24029,7.30E-10
0.09237,0.61007,0.29756,8.70E-10
0.10672,0.67073,0.22255,8.31E-10
0.08355,0.71023,0.20622,9.07E-10
0.0949,0.7335,0.1716,8.24E-10
0.10111,0.72017,0.17872,7.04E-10
0.1183,0.72076,0.16094,7.25E-10
0.11834,0.7262,0.15546,9.21E-10
0.14341,0.70265,0.15394,9.08E-10
0.16105,0.69709,0.14186,8.80E-10
0.16665,0.68138,0.15197,9.67E-10
0.18873,0.66158,0.14969,9.06E-10
0.22002,0.6338,0.14618,8.50E-10
0.23086,0.62067,0.14847,6.92E-10
0.25007,0.59545,0.15448,6.32E-10
0.28406,0.56595,0.14999,5.63E-10
0.30383,0.55314,0.14303,5.01E-10
0.32348,0.53852,0.138,4.45E-10
0.34043,0.5131,0.14647,3.34E-10
0.36456,0.49023,0.14521,2.42E-10
0.4112,0.44501,0.14379,1.65E-10
0.29429,0.55526,0.15045,2.05E-10
0.27088,0.58775,0.14137,2.97E-10
0.27088,0.58775,0.14137,4.01E-10
0.23216,0.62528,0.14256,6.07E-10
0.23216,0.62528,0.14256,7.37E-10
0.23216,0.62528,0.14256,7.33E-10
0.22193,0.64043,0.13764,7.63E-10
0.20872,0.66375,0.12753,9.93E-10
0.19012,0.67126,0.13862,1.02E-09
0.15251,0.71779,0.1297,1.06E-09
0.15251,0.71779,0.1297,1.09E-09
0.11883,0.74038,0.14079,1.09E-09
0.11475,0.74656,0.13869,1.06E-09
0.11475,0.74656,0.13869,1.12E-09
0.09295,0.76283,0.14422,9.77E-10
0.08853,0.7586,0.15287,9.36E-10
0.08442,0.73549,0.18009,9.62E-10
0.08992,0.78337,0.12671,1.23E-09
0.08603,0.78603,0.12794,1.09E-09
0.10007,0.77454,0.12539,1.19E-09
0.10924,0.76637,0.12439,1.23E-09
0.10225,0.76964,0.12811,1.25E-09
0.13769,0.7496,0.11271,1.16E-09
0.15059,0.71979,0.12962,1.12E-09
0.15964,0.71789,0.12247,1.09E-09
0.17744,0.68275,0.13981,8.99E-10
0.18649,0.67676,0.13675,8.54E-10
0.19605,0.67007,0.13388,8.04E-10
0.21774,0.65238,0.12988,5.57E-10
0.25402,0.6013,0.14468,4.82E-10
0.21774,0.65238,0.12988,4.50E-10
0.21774,0.65238,0.12988,6.23E-10
0.18768,0.67741,0.13491,8.88E-10
0.15344,0.71914,0.12742,9.19E-10
0.14077,0.7324,0.12683,9.21E-10
0.13174,0.74778,0.12048,1.26E-09
0.12228,0.76446,0.11326,1.32E-09
0.11333,0.7713,0.11537,1.34E-09
0.11232,0.77674,0.11094,1.33E-09
0.09655,0.79803,0.10542,1.36E-09
0.09045,0.80109,0.10846,1.32E-09
0.08603,0.78603,0.12794,1.33E-09
0.09655,0.79803,0.10542,1.43E-09
0.09655,0.79803,0.10542,1.36E-09
0.11232,0.77674,0.11094,1.35E-09
0.13174,0.74778,0.12048,1.34E-09
0.14077,0.7324,0.12683,1.38E-09
0.14077,0.7324,0.12683,1.16E-09
0.14077,0.7324,0.12683,1.14E-09
